Repository: dshirya/STEx-ternary

# Ternary Structures Exploration and Recommendation tool
Jupyter notebook interface was made for an exploration and recommendation tool that identifies promising new compound compositions based on chemical similarity and site-specific elemental substitution. 
The notebook acts as a front-end to backend Python scripts that carry out advanced data processing and machine learning analysis.

## How to run 

```bash
pip install -r requirements.txt
```
run `main.ipynb`

## How it works

1.	**Data Parsing and Grouping**

    User selects what atomic sites are grouped based on the elements occupying them. 

2. **Machine Learning Analysis**
   For each group of sites:
   - **Partial Least Squares Discriminant Analysis (PLS-DA)** is conducted using features derived from elemental properties.
   - **Principal Component Analysis (PCA)** is then performed on the loadings from PLS-DA to visualize chemical similarity in a lower-dimensional space.
3. **Chemical Similarity Projection**  
   All remaining elements are projected into the PCA space, allowing the user to analyze and visualize chemical similarity between elements.

4. **Visualization**  
   Each compound is visualized with atomic composition mapped to PCA-derived coordinates, representing the weighted contributions of the constituent elements.

5. **Substitution Recommendation**  
   Based on the PCA space, the program recommends element substitutions under three modes:
   1. **Fixed-site substitution** — with some atomic sites fixed, find the best substitutes for the remaining sites.
   2. **Alternative fixed-site combinations** — explore other fixed-site combinations using known substitutions.
   3. **Exploration within PCA-defined chemical space** — identify promising elements within the learned chemical space.

6. **Compound Generation**  
   After evaluating all recommendation modes, the most promising candidates are selected, and new compound compositions are proposed, considering **stoichiometric constraints**.

File: pr2_cifs/1147152.cif
##############################################################################
#                                                                            #
# Al-Co-Ho         # Ho10CoAl3                                     # 1147152 #
#                                                                            #
##############################################################################
#                                                                            #
#                           Pearson's Crystal Data                           #
#      Crystal Structure Database for Inorganic Compounds (on DVD)           #
#                              Release 2024/25                               #
#      Editors: Pierre Villars, Karin Cenzual, and Vitaliy Dubenskyy         #
#                                                                            #
#   Copyright (c) ASM International & Material Phases Data System (MPDS),    #
# Switzerland & National Institute for Materials Science (NIMS), Japan, 2024 #
#                   All rights reserved. Version 2024.07                     #
#                                                                            #
#   This copy of Pearson's Crystal Data is licensed to:                      #
#   Hunter College - City University of New York                             #
#                                                                            #
##############################################################################

data_1147152
_audit_creation_date                     2024-09-26
_audit_creation_method
;
Pearson's Crystal Data browser
;
#_database_code_PCD                      1147152
_database_code_PDF                       04-025-2409

# Entry summary

_chemical_formula_structural             'Ho~10~ Co Al~3~'
_chemical_formula_sum                    'Al3 Co Ho10'
_chemical_name_mineral                   ?
_chemical_compound_source                ?
_chemical_name_structure_type            Cd~3~Y~10~Ru,hP28,194
_chemical_formula_weight                 1789.2

# Bibliographic data

_publ_section_title
;
Crystal structure and magnetic properties of the selected phases from the R-(Co,Ni)-Al (R= Y, Gd-Tm) systems
;
_journal_coden_ASTM                      JALCEU
_journal_name_full                       'J. Alloys Compd.'
_journal_year                            2018
_journal_volume                          758
_journal_page_first                      122
_journal_page_last                       130
_journal_language                        English
loop_
 _publ_author_name
 _publ_author_address
'Verbovytskyy Y.'
;
National Academy of Sciences of Ukraine (NASU)
H.V. Karpenko Physico-Mechanical Institute
Lviv
Ukraine
;
'Latka K.'
;
Jagiellonian University
M. Smoluchowski Institute of Physics
Cracow
Poland
;
'Przewoznik J.'
;
AGH University of Science and Technology
Faculty of Physics and Applied Computer Science
Cracow
Poland
;
'Kinzhybalo V.'
;
Polish Academy of Sciences (PAN)
W. Trzebiatowski Institute of Low Temperature and Structure Research
Wroclaw
Poland
;

# Standardized crystallographic data

_cell_length_a                           9.4059
_cell_length_b                           9.4059
_cell_length_c                           9.472
_cell_angle_alpha                        90
_cell_angle_beta                         90
_cell_angle_gamma                        120
_cell_volume                             725.7
_cell_formula_units_Z                    2
_space_group_IT_number                   194
_space_group_name_H-M_alt                'P 63/m m c'
loop_
 _space_group_symop_id
 _space_group_symop_operation_xyz
 1 'x, y, z'
 2 '-x+y, -x, 1/2-z'
 3 '-x+y, -x, z'
 4 '-x+y, y, 1/2-z'
 5 '-x+y, y, z'
 6 '-x, -x+y, -z'
 7 '-x, -x+y, 1/2+z'
 8 '-x, -y, -z'
 9 '-x, -y, 1/2+z'
 10 '-y, -x, 1/2-z'
 11 '-y, -x, z'
 12 '-y, x-y, 1/2-z'
 13 '-y, x-y, z'
 14 'x, x-y, 1/2-z'
 15 'x, x-y, z'
 16 'x, y, 1/2-z'
 17 'x-y, -y, -z'
 18 'x-y, -y, 1/2+z'
 19 'x-y, x, -z'
 20 'x-y, x, 1/2+z'
 21 'y, -x+y, -z'
 22 'y, -x+y, 1/2+z'
 23 'y, x, -z'
 24 'y, x, 1/2+z'
loop_
 _atom_type_symbol
 Ho
 Al
 Co
loop_
 _atom_site_label
 _atom_site_type_symbol
 _atom_site_symmetry_multiplicity
 _atom_site_Wyckoff_symbol
 _atom_site_fract_x
 _atom_site_fract_y
 _atom_site_fract_z
 _atom_site_occupancy
 Ho1 Ho 12 k 0.20804 0.41608 0.06045 1
 Ho2 Ho 6 h 0.5424 0.0848 0.25 1
 Al1 Al 6 h 0.887 0.774 0.25 1
 Co1 Co 2 c 0.333333 0.666667 0.25 1
 Ho3 Ho 2 a 0 0 0 1


_exptl_crystal_colour                    ?
_exptl_crystal_density_meas              ?
_exptl_crystal_density_diffrn            8.19
_cell_measurement_temperature            ?
_cell_measurement_radiation              'X-rays, Cu Ka'
_cell_measurement_reflns_used            ?
_diffrn_ambient_temperature              ?
_diffrn_measurement_device               'automatic diffractometer'
_diffrn_measurement_device_type
;
PANalytical X'Pert PRO MPD
;
_diffrn_radiation_type                   'X-rays, Cu Ka'
_diffrn_reflns_number                    ?
_diffrn_reflns_theta_min                 7.5
_diffrn_reflns_theta_max                 60
_pd_proc_2theta_range_min                15
_pd_proc_2theta_range_max                120
_exptl_absorpt_coefficient_mu            ?
_exptl_absorpt_correction_type           ?
_computing_structure_solution            'starting values from the literature'
_refine_ls_number_parameters             ?
_refine_ls_number_reflns                 ?
_refine_ls_R_factor_gt                   ?
_refine_ls_wR_factor_gt                  ?
_pd_proc_ls_proof_R_factor               0.0210
_pd_proc_ls_proof_wR_factor              ?
_refine_ls_R_I_factor                    0.0728

# End of data set 1147152

File: pr2_cifs/1147153.cif
##############################################################################
#                                                                            #
# Al-Co-Er         # Er10CoAl3                                     # 1147153 #
#                                                                            #
##############################################################################
#                                                                            #
#                           Pearson's Crystal Data                           #
#      Crystal Structure Database for Inorganic Compounds (on DVD)           #
#                              Release 2024/25                               #
#      Editors: Pierre Villars, Karin Cenzual, and Vitaliy Dubenskyy         #
#                                                                            #
#   Copyright (c) ASM International & Material Phases Data System (MPDS),    #
# Switzerland & National Institute for Materials Science (NIMS), Japan, 2024 #
#                   All rights reserved. Version 2024.07                     #
#                                                                            #
#   This copy of Pearson's Crystal Data is licensed to:                      #
#   Hunter College - City University of New York                             #
#                                                                            #
##############################################################################

data_1147153
_audit_creation_date                     2024-09-26
_audit_creation_method
;
Pearson's Crystal Data browser
;
#_database_code_PCD                      1147153
_database_code_PDF                       04-025-2410

# Entry summary

_chemical_formula_structural             'Er~10~ Co Al~3~'
_chemical_formula_sum                    'Al3 Co Er10'
_chemical_name_mineral                   ?
_chemical_compound_source                ?
_chemical_name_structure_type            Cd~3~Y~10~Ru,hP28,194
_chemical_formula_weight                 1812.5

# Bibliographic data

_publ_section_title
;
Crystal structure and magnetic properties of the selected phases from the R-(Co,Ni)-Al (R= Y, Gd-Tm) systems
;
_journal_coden_ASTM                      JALCEU
_journal_name_full                       'J. Alloys Compd.'
_journal_year                            2018
_journal_volume                          758
_journal_page_first                      122
_journal_page_last                       130
_journal_language                        English
loop_
 _publ_author_name
 _publ_author_address
'Verbovytskyy Y.'
;
National Academy of Sciences of Ukraine (NASU)
H.V. Karpenko Physico-Mechanical Institute
Lviv
Ukraine
;
'Latka K.'
;
Jagiellonian University
M. Smoluchowski Institute of Physics
Cracow
Poland
;
'Przewoznik J.'
;
AGH University of Science and Technology
Faculty of Physics and Applied Computer Science
Cracow
Poland
;
'Kinzhybalo V.'
;
Polish Academy of Sciences (PAN)
W. Trzebiatowski Institute of Low Temperature and Structure Research
Wroclaw
Poland
;

# Standardized crystallographic data

_cell_length_a                           9.3797
_cell_length_b                           9.3797
_cell_length_c                           9.3806
_cell_angle_alpha                        90
_cell_angle_beta                         90
_cell_angle_gamma                        120
_cell_volume                             714.7
_cell_formula_units_Z                    2
_space_group_IT_number                   194
_space_group_name_H-M_alt                'P 63/m m c'
loop_
 _space_group_symop_id
 _space_group_symop_operation_xyz
 1 'x, y, z'
 2 '-x+y, -x, 1/2-z'
 3 '-x+y, -x, z'
 4 '-x+y, y, 1/2-z'
 5 '-x+y, y, z'
 6 '-x, -x+y, -z'
 7 '-x, -x+y, 1/2+z'
 8 '-x, -y, -z'
 9 '-x, -y, 1/2+z'
 10 '-y, -x, 1/2-z'
 11 '-y, -x, z'
 12 '-y, x-y, 1/2-z'
 13 '-y, x-y, z'
 14 'x, x-y, 1/2-z'
 15 'x, x-y, z'
 16 'x, y, 1/2-z'
 17 'x-y, -y, -z'
 18 'x-y, -y, 1/2+z'
 19 'x-y, x, -z'
 20 'x-y, x, 1/2+z'
 21 'y, -x+y, -z'
 22 'y, -x+y, 1/2+z'
 23 'y, x, -z'
 24 'y, x, 1/2+z'
loop_
 _atom_type_symbol
 Er
 Al
 Co
loop_
 _atom_site_label
 _atom_site_type_symbol
 _atom_site_symmetry_multiplicity
 _atom_site_Wyckoff_symbol
 _atom_site_fract_x
 _atom_site_fract_y
 _atom_site_fract_z
 _atom_site_occupancy
 Er1 Er 12 k 0.2083 0.4166 0.06151 1
 Er2 Er 6 h 0.5425 0.085 0.25 1
 Al1 Al 6 h 0.8872 0.7744 0.25 1
 Co1 Co 2 c 0.333333 0.666667 0.25 1
 Er3 Er 2 a 0 0 0 1


_exptl_crystal_colour                    ?
_exptl_crystal_density_meas              ?
_exptl_crystal_density_diffrn            8.42
_cell_measurement_temperature            ?
_cell_measurement_radiation              'X-rays, Co Ka, Cu Ka'
_cell_measurement_reflns_used            ?
_diffrn_ambient_temperature              ?
_diffrn_measurement_device               'automatic diffractometer'
_diffrn_measurement_device_type
;
PANalytical X'Pert PRO MPD
;
_diffrn_radiation_type                   'X-rays, Co Ka, Cu Ka'
_diffrn_reflns_number                    ?
_diffrn_reflns_theta_min                 7.5
_diffrn_reflns_theta_max                 60
_pd_proc_2theta_range_min                15
_pd_proc_2theta_range_max                120
_exptl_absorpt_coefficient_mu            ?
_exptl_absorpt_correction_type           ?
_computing_structure_solution            'starting values from the literature'
_refine_ls_number_parameters             ?
_refine_ls_number_reflns                 ?
_refine_ls_R_factor_gt                   ?
_refine_ls_wR_factor_gt                  ?
_pd_proc_ls_proof_R_factor               0.0273
_pd_proc_ls_proof_wR_factor              ?
_refine_ls_R_I_factor                    0.0746

# End of data set 1147153

File: pr2_cifs/1147154.cif
##############################################################################
#                                                                            #
# Al-Co-Tm         # Tm10CoAl3                                     # 1147154 #
#                                                                            #
##############################################################################
#                                                                            #
#                           Pearson's Crystal Data                           #
#      Crystal Structure Database for Inorganic Compounds (on DVD)           #
#                              Release 2024/25                               #
#      Editors: Pierre Villars, Karin Cenzual, and Vitaliy Dubenskyy         #
#                                                                            #
#   Copyright (c) ASM International & Material Phases Data System (MPDS),    #
# Switzerland & National Institute for Materials Science (NIMS), Japan, 2024 #
#                   All rights reserved. Version 2024.07                     #
#                                                                            #
#   This copy of Pearson's Crystal Data is licensed to:                      #
#   Hunter College - City University of New York                             #
#                                                                            #
##############################################################################

data_1147154
_audit_creation_date                     2024-09-26
_audit_creation_method
;
Pearson's Crystal Data browser
;
#_database_code_PCD                      1147154
_database_code_PDF                       04-025-2411

# Entry summary

_chemical_formula_structural             'Tm~10~ Co Al~3~'
_chemical_formula_sum                    'Al3 Co Tm10'
_chemical_name_mineral                   ?
_chemical_compound_source                ?
_chemical_name_structure_type            Cd~3~Y~10~Ru,hP28,194
_chemical_formula_weight                 1829.2

# Bibliographic data

_publ_section_title
;
Crystal structure and magnetic properties of the selected phases from the R-(Co,Ni)-Al (R= Y, Gd-Tm) systems
;
_journal_coden_ASTM                      JALCEU
_journal_name_full                       'J. Alloys Compd.'
_journal_year                            2018
_journal_volume                          758
_journal_page_first                      122
_journal_page_last                       130
_journal_language                        English
loop_
 _publ_author_name
 _publ_author_address
'Verbovytskyy Y.'
;
National Academy of Sciences of Ukraine (NASU)
H.V. Karpenko Physico-Mechanical Institute
Lviv
Ukraine
;
'Latka K.'
;
Jagiellonian University
M. Smoluchowski Institute of Physics
Cracow
Poland
;
'Przewoznik J.'
;
AGH University of Science and Technology
Faculty of Physics and Applied Computer Science
Cracow
Poland
;
'Kinzhybalo V.'
;
Polish Academy of Sciences (PAN)
W. Trzebiatowski Institute of Low Temperature and Structure Research
Wroclaw
Poland
;

# Standardized crystallographic data

_cell_length_a                           9.3278
_cell_length_b                           9.3278
_cell_length_c                           9.3645
_cell_angle_alpha                        90
_cell_angle_beta                         90
_cell_angle_gamma                        120
_cell_volume                             705.6
_cell_formula_units_Z                    2
_space_group_IT_number                   194
_space_group_name_H-M_alt                'P 63/m m c'
loop_
 _space_group_symop_id
 _space_group_symop_operation_xyz
 1 'x, y, z'
 2 '-x+y, -x, 1/2-z'
 3 '-x+y, -x, z'
 4 '-x+y, y, 1/2-z'
 5 '-x+y, y, z'
 6 '-x, -x+y, -z'
 7 '-x, -x+y, 1/2+z'
 8 '-x, -y, -z'
 9 '-x, -y, 1/2+z'
 10 '-y, -x, 1/2-z'
 11 '-y, -x, z'
 12 '-y, x-y, 1/2-z'
 13 '-y, x-y, z'
 14 'x, x-y, 1/2-z'
 15 'x, x-y, z'
 16 'x, y, 1/2-z'
 17 'x-y, -y, -z'
 18 'x-y, -y, 1/2+z'
 19 'x-y, x, -z'
 20 'x-y, x, 1/2+z'
 21 'y, -x+y, -z'
 22 'y, -x+y, 1/2+z'
 23 'y, x, -z'
 24 'y, x, 1/2+z'
loop_
 _atom_type_symbol
 Tm
 Al
 Co
loop_
 _atom_site_label
 _atom_site_type_symbol
 _atom_site_symmetry_multiplicity
 _atom_site_Wyckoff_symbol
 _atom_site_fract_x
 _atom_site_fract_y
 _atom_site_fract_z
 _atom_site_occupancy
 Tm1 Tm 12 k 0.20825 0.4165 0.06119 1
 Tm2 Tm 6 h 0.5423 0.0846 0.25 1
 Al1 Al 6 h 0.8888 0.7776 0.25 1
 Co1 Co 2 c 0.333333 0.666667 0.25 1
 Tm3 Tm 2 a 0 0 0 1


_exptl_crystal_colour                    ?
_exptl_crystal_density_meas              ?
_exptl_crystal_density_diffrn            8.61
_cell_measurement_temperature            ?
_cell_measurement_radiation              'X-rays, Cu Ka'
_cell_measurement_reflns_used            ?
_diffrn_ambient_temperature              ?
_diffrn_measurement_device               'automatic diffractometer'
_diffrn_measurement_device_type
;
PANalytical X'Pert PRO MPD
;
_diffrn_radiation_type                   'X-rays, Cu Ka'
_diffrn_reflns_number                    ?
_diffrn_reflns_theta_min                 7.5
_diffrn_reflns_theta_max                 60
_pd_proc_2theta_range_min                15
_pd_proc_2theta_range_max                120
_exptl_absorpt_coefficient_mu            ?
_exptl_absorpt_correction_type           ?
_computing_structure_solution            'starting values from the literature'
_refine_ls_number_parameters             ?
_refine_ls_number_reflns                 ?
_refine_ls_R_factor_gt                   ?
_refine_ls_wR_factor_gt                  ?
_pd_proc_ls_proof_R_factor               0.0297
_pd_proc_ls_proof_wR_factor              ?
_refine_ls_R_I_factor                    0.0714

# End of data set 1147154
